Repository: ksugahar/Radia

# Radia
  <strong>Electromagnetic CAE you can operate through AI and MCP</strong><br>
  Connect CAD, mesh control, field analysis, and result inspection on NGSolve,
  through the Python CPU API and MCP tools.
Radia is an open-source electromagnetic CAE platform built on
[NGSolve](https://ngsolve.org/). It adds open-boundary magnetics, eddy-current
analysis, coil design, and field–circuit coupling. Use Python to run a
calculation directly, or use MCP to let an AI assistant operate supported
tools from geometry and meshing through result inspection. You specify the
physical assumptions and acceptance criteria and evaluate the results.

## Start here

| If you want to… | Start with |
| :--- | :--- |
| Run a first calculation | [Compute the field of a permanent magnet in Python](#quick-start) and compare the output with the reference value. |
| See Radia in a design problem | [Explore the active-shield coil example](docs/stream_function/application.md) to see how a stream function is used to design coil windings for a field target. |
| Run an analysis through AI | [Set up radia-mcp](packages/radia-mcp/README.md) and start with `capability_pack_status` to discover workflows and usage tools. |
| Check the evidence behind a method | [Read the validation guide](docs/VALIDATION_GUIDE.md) for analytical references, convergence, and the scope of each check. |
       alt="Active-shield coil demonstration comparing external stray fields with and without shielding"
       width="1100">
  <sub>Design for a field target: a stream-function active-shield demonstration.

# TDK MnZn Ferrite Real Measurement Data

## Data Source

**Document**: TDK Corporation "Mn-Zn Ferrite Material characteristics" (May 2022)
**Filename**: `ferrite_mn-zn_material_characteristics_en.pdf`
**Publisher**: TDK Corporation
**Date**: May 2022 (Document revision: 20220510)

## Data Files

### Permeability Data (Extracted from Datasheet Graphs)

| File | Material | Source Page | Description |
|------|----------|-------------|-------------|
| `tdk_pc50_permeability.csv` | PC50 | Page 11 | Complex permeability vs frequency |
| `tdk_pc200_permeability.csv` | PC200 | Page 12 | Complex permeability vs frequency |

### Impedance Data (Converted)

| File | Material | Description |
|------|----------|-------------|
| `tdk_pc50_impedance.csv` | PC50 | Impedance for 10-turn toroidal inductor |
| `tdk_pc200_impedance.csv` | PC200 | Impedance for 10-turn toroidal inductor |

## Material Specifications

### PC50 (High-Frequency Power Supply Ferrite)

| Property | Value |
|----------|-------|
| Initial permeability (μi) | 1400 ± 25% |
| Saturation flux density (Bs) | 470 mT @ 25°C |
| Curie temperature (Tc) | > 240°C |
| Density | 4.8 × 10³ kg/m³ |
| Electrical resistivity | 30 Ω·m |

### PC200 (High-Frequency Power Supply Ferrite)

| Property | Value |
|----------|-------|
| Initial permeability (μi) | 800 ± 25% |
| Saturation flux density (Bs) | 485 mT @ 25°C |
| Curie temperature (Tc) | > 280°C |
| Density | 4.9 × 10³ kg/m³ |
| Electrical resistivity | 22 Ω·m |

## Test Conditions

Data extracted from "Magnetic permeability vs. frequency characteristics (Typ.)" graphs:

- **Temperature**: 23°C
- **Test signal**: Hm = 0.4 A/m
- **Frequency range**: 10 kHz - 10 MHz

## Conversion to Impedance

The permeability data was converted to impedance using the following parameters:

- **Core geometry**: Toroidal (OD=31mm, ID=19mm, TH=8mm) - standard TDK test core
- **Effective cross-section (Ae)**: 48 mm²
- **Effective path length (le)**: 78.54 mm
- **Number of turns (N)**: 10 (assumed for demonstration)
- **Air-core inductance (L0)**: 76.8 nH

Conversion formula:
```
Z = jωL = jωL₀(μ' - jμ")
  = ωL₀μ" + jωL₀μ'
  = R(f) + jX(f)
```

## Data Extraction Method

The complex permeability values (μ' and μ") were manually extracted from the
graphical data in the TDK datasheet PDF. The graphs show typical values for
each material grade.

**Note**: These are "Typ." (typical) values, not specification limits.
Individual cores may vary within the stated tolerance (±25% for μi).

## Usage for URN Validation

This data is used to validate the Universal Relaxation Network (URN) algorithm
with REAL manufacturer measurement data, addressing the "Lack of real-world
validation" critique in the peer review.

Run validation:
```bash
python validate_tdk_ferrite.py --material PC50
python validate_tdk_ferrite.py --material PC200
python validate_tdk_ferrite.py --material both
```

## Files in This Directory

```
tdk_ferrite/
├── README.md                          # This file
├── tdk_pc50_permeability.csv          # PC50 μ'(f), μ"(f) data
├── tdk_pc50_impedance.csv             # PC50 Z(f) data (converted)
├── tdk_pc200_permeability.csv         # PC200 μ'(f), μ"(f) data
├── tdk_pc200_impedance.csv            # PC200 Z(f) data (converted)
├── convert_permeability_to_impedance.py  # Conversion script
└── ferrite_mn-zn_material_characteristics_en.pdf  # Original datasheet
```

File: examples/Universal_Relaxation_Network/data/real_world/tdk_ferrite/tdk_pc200_impedance.csv
# TDK MnZn Ferrite PC200 Impedance Data
# Source: TDK Corporation datasheet "Mn-Zn Ferrite Material characteristics" (May 2022)
# Document: ferrite_mn-zn_material_characteristics_en.pdf
# REAL MANUFACTURER DATA - Converted from complex permeability
#
# Conversion parameters:
#   Toroidal core: OD=31mm, ID=19mm, TH=8mm
#   Number of turns: N=10
#   Air-core inductance: L0=76.800 nH
#
# Z = j*omega*L0*(mu' - j*mu") = omega*L0*mu" + j*omega*L0*mu'
#
# frequency_Hz: Frequency in Hz
# Z_real_Ohm: Real part of impedance (resistance from magnetic losses)
# Z_imag_Ohm: Imaginary part of impedance (reactance from inductance)
# Z_mag_Ohm: Magnitude of impedance
# Z_phase_deg: Phase angle in degrees
#
frequency_Hz,Z_real_Ohm,Z_imag_Ohm,Z_mag_Ohm,Z_phase_deg

10000,0.014476458947741768,3.860389052731138,3.86041619599624,89.78514183396982

20000,0.05790583579096707,7.720778105462276,7.720995249292951,89.57028971059897

50000,0.3619114736935442,19.060670947859993,19.064106506662856,88.91223615961592

100000,1.6889202105698728,37.638793264128594,37.67666665003001,87.43075897985182

200000,7.720778105462276,73.34739200189162,73.75262929572709,83.99099404250548

300000,18.8193966320643,105.67815031851491,107.34077111860893,79.90249561592472

500000,55.493092633010114,159.24104842515945,168.63331472019345,70.78732818281436

700000,111.4687338976116,195.91474442610524,225.40600196153315,60.36161631184866

1000000,202.67042526838475,221.97237053204046,300.5778344423976,47.60256220249981

2000000,434.29376843225305,241.27431579569614,496.814223590437,29.054604099077146

3000000,579.0583579096707,231.6233431638683,623.6649380584508,21.80140948635181

5000000,723.8229473870884,193.01945263655693,749.1169256265993,14.931417178137554

7000000,743.1248926507442,168.89202105698732,762.0755348742629,12.804266065286752

10000000,723.8229473870884,144.7645894774177,738.1574666226015,11.309932474020215
